Repository: Ryanb999/semiconductor-bandgap-ml

# ML Prediction of Semiconductor Band Gaps from Composition

A machine-learning pipeline that predicts semiconductor band gaps from chemical
composition. The descriptor-driven approach is adapted from the elastic-constants
framework of Linton & Aidhy, *APL Mach. Learn.* **1**, 016109 (2023): instead of
predicting elastic constants of metal alloys from bond/element descriptors, we
predict an electronic property (band gap) of semiconductors from composition-based
elemental descriptors.

## Results so far (proof-of-concept)

On a curated set of 74 real semiconductors (experimental band gaps, 0.15–6.2 eV)
using composition descriptors only, 5-fold cross-validated performance:

| Model              | CV R² | CV RMSE (eV) |
|--------------------|-------|--------------|
| Linear Regression  | 0.49  | 0.96         |
| Random Forest      | 0.51  | 0.94         |
| Gradient Boosting  | 0.39  | 1.05         |

Real signal at small scale. The next step is scaling up with the full Materials
Project dataset (code included). See `REPORT.md` for the full writeup.

## Layout

```
semiconductor_ml/
├── src/
│   ├── fetch_data.py             # pull semiconductors from Materials Project
│   ├── featurize.py              # formulas -> descriptors (Magpie or fallback)
│   ├── train_models.py           # train/compare LR, RF, GBR on featurized data
│   ├── run_literature_demo.py    # real demo on the 74-compound literature set
│   ├── run_demo.py               # offline synthetic check (verifies the code)
│   └── models.py                 # shared model definitions + evaluation
├── data/literature_semiconductors.csv   # curated real band gaps
├── figures/    results/    requirements.txt
```

## Run it

```bash
pip install -r requirements.txt
```

**1. Reproduce the proof-of-concept (no API key, runs immediately):**
```bash
python src/run_literature_demo.py
```
Writes `results/literature_metrics.json` and `figures/lit_*.png`.

**2. Scale up with your own Materials Project data:**
Get a free key at <https://next-gen.materialsproject.org/api>, then:
```bash
export MP_API_KEY="your_key_here"
python src/fetch_data.py --max-ehull 0.05
python src/featurize.py --in data/semiconductors.csv --target band_gap
python src/train_models.py --in data/features.csv --target band_gap
```

**3. Pure code sanity check (synthetic data, not results):**
```bash
python src/run_demo.py
```

## Method

- **Data:** experimental literature gaps (demo) / Materials Project PBE gaps (full).
- **Descriptors:** composition-weighted statistics of elemental properties.
- **Models:** Linear Regression, Random Forest, Gradient Boosting (the reference
  paper's family), scored by R² and RMSE with cross-validation and parity plots.

## Honesty note

Every number here comes from running the pipeline on real data; the synthetic
`run_demo.py` outputs are labeled as such and are not reported as findings.

File: data/literature_semiconductors.csv
formula_pretty,band_gap,family
Si,1.12,IV
Ge,0.66,IV
C,5.47,IV
SiC,2.40,IV
GaAs,1.43,III-V
GaP,2.26,III-V
GaN,3.40,III-V
GaSb,0.73,III-V
InAs,0.36,III-V
InP,1.35,III-V
InSb,0.17,III-V
InN,0.68,III-V
AlAs,2.16,III-V
AlP,2.45,III-V
AlSb,1.61,III-V
AlN,6.20,III-V
BN,6.00,III-V
BP,2.10,III-V
BAs,1.50,III-V
ZnO,3.37,II-VI
ZnS,3.68,II-VI
ZnSe,2.70,II-VI
ZnTe,2.25,II-VI
CdS,2.42,II-VI
CdSe,1.74,II-VI
CdTe,1.49,II-VI
MgS,4.50,II-VI
MgSe,4.00,II-VI
MgTe,3.60,II-VI
AgCl,3.25,I-VII
AgBr,2.70,I-VII
CuCl,3.40,I-VII
CuBr,3.10,I-VII
CuI,3.10,I-VII
TiO2,3.00,oxide
SnO2,3.60,oxide
Cu2O,2.10,oxide
CuO,1.40,oxide
Fe2O3,2.20,oxide
WO3,2.60,oxide
Ga2O3,4.80,oxide
Bi2O3,2.80,oxide
In2O3,2.90,oxide
PbS,0.41,IV-VI
PbSe,0.27,IV-VI
PbTe,0.31,IV-VI
SnS,1.10,IV-VI
SnSe,0.90,IV-VI
SnTe,0.18,IV-VI
GeS,1.60,IV-VI
GeSe,1.10,IV-VI
GeTe,0.60,IV-VI
Bi2S3,1.30,V-VI
Bi2Se3,0.30,V-VI
Bi2Te3,0.15,V-VI
Sb2Se3,1.20,V-VI
Sb2S3,1.70,V-VI
MoS2,1.29,TMD
MoSe2,1.10,TMD
WS2,1.35,TMD
WSe2,1.20,TMD
GaSe,2.00,III-VI
GaTe,1.70,III-VI
InSe,1.30,III-VI
CuInSe2,1.00,ternary
CuGaSe2,1.70,ternary
CuInS2,1.50,ternary
AgGaS2,2.70,ternary
AgInSe2,1.20,ternary
Se,1.74,element
Te,0.33,element
CsPbI3,1.73,halide
CsPbBr3,2.30,halide
CsSnI3,1.30,halide
